Repository: jyd884/learn

# 实验4：行为型设计模式分析与应用

本目录给出一个可直接在 VSCode 中复现的完整实验4实现，覆盖：

- 作业1：工艺参数字段提取与初步统计；
- 实验2：工艺表扩展字段导入、品质检验表导入；
- 实验3：定性/定量字段提取、上下界解析、`IsOK` 一致性校验；
- 实验4：8x10 相关性分析矩阵、5 个定量字段回归预测器、Word 实验报告生成。

## 目录结构

```text
实验4/
├── lab4/                  # 核心代码
├── outputs/               # 运行后自动生成
├── requirements.txt       # 依赖版本
├── run_analysis.py        # 统一入口
├── 品质检验*.xlsx
├── HT_工序纪录明细查询*.xlsx
└── 2026春-实验4行为型设计模式分析与应用-姓名-学号-周三.doc
```

## 复现步骤

1. 在 VSCode 终端进入本目录：

   ```bash
   cd /home/runner/work/learn/learn/实验4
   ```

2. 建议创建虚拟环境：

   ```bash
   python -m venv .venv
   source .venv/bin/activate
   ```

3. 安装依赖：

   ```bash
   pip install -r requirements.txt
   ```

4. 执行实验：

   ```bash
   python run_analysis.py --data-dir . --output-dir outputs
   ```

## 主要输出

- `outputs/process_feature_table.csv`：工艺宽表；
- `outputs/quality_validation_results.csv`：品质字段解析与 `IsOK` 校验结果；
- `outputs/material_purity_summary.csv`：物料品号纯度统计；
- `outputs/correlation_matrix_top10.csv`：8x10 相关性矩阵；
- `outputs/correlation_field_ranking.csv`：定量字段相关性排序；
- `outputs/correlation_by_material.csv`：按物料品号细分的相关性结果；
- `outputs/regression_metrics.csv`：5 个回归器指标；
- `outputs/regression_predictions.csv`：测试集预测明细；
- `outputs/figures/*.png`：UML 图与实验图；
- `outputs/实验4行为型设计模式分析与应用-完成版.docx`：最终实验报告。

## 设计说明

- **Template Method（模板方法）**：统一任务执行流程；
- **Strategy（策略模式）**：区分定量/定性字段校验逻辑；
- **Observer（观察者模式）**：在流水线运行中输出阶段日志与阶段回顾。

File: 实验4/outputs/process_feature_table.csv (part 1 of 8)
工单号,批号,物料品号,物料描述,型号,设备名称,工序,生产方式,创建日期,主机1区-10区温度（实际值）（℃）,内护套外径(mm),套管外径(mm),套管放线张力(N),定径模1#-2#(mm),实际生产速度（m/min）,护套外径(mm),挤出内模(mm),挤出外模(mm),撕裂绳放线张力（N）,放线张力气压（Mpa）,油膏模-入口(mm),油膏模-出口(mm),班次,生产速度（米/分）,缆号,缆芯外径（mm),芳纶纱、玻璃纱放线张力（N）,芳纶绞笼1#-纱股数,螺杆电流（A）,螺杆速度(rpm)-(挤塑主机速度)（转/分）,螺杆速度(rpm)-(辅助挤塑速度)（转/分）,辅机1区-4区温度（实际值）（℃）,进气总气压（Mpa）,钢丝、FRP放线张力（N）,钢带预型压轮（沿前进方向）1#-6#（R：mm）,钢带预型锥孔径（mm),铝带预型锥孔径(mm),问题描述,限径卡包模(mm),缆芯外径,护套外径,挤出内模,挤出外模,螺杆速度,螺杆电流,生产速度,实际生产速度
A2FX2409011-10,D1G03003100701,1110100200504,GYTS光缆(黑色),GYTS-6G.652D,HT-13,护套,正常生产,2024-09-03 08:36:49.753,180,0.00,,,7.80,80.00,9.30,6.00,13.50,,0.10,,,中夜班,75.00,DG24903HN0001,4.50,,,86.00,66.00,,185  212  215  221  231  236  240  241,0.50,,,,,,12.00,4.5,9.3,6.0,13.5,66.0,86.0,75.0,80.0
A2FX24090111-10,D9F0400029201102,1110100200776,GYTS光缆(黑色),GYTS-4G.651-62.5/125,HT-12,护套,正常生产,2024-09-03 22:21:25.740,130-140-145-150-155-160-166-171,0.00,0.00,0.00,6.40,30.00,9.50,7.00,10.00,0.00,0.10,0.00,0.00,早中班,35.00,/,5.35,0.00,0.00,104.00,37.00,0.00,0,0.50,0.00,0.00,0.00,0.00,0,11.00,5.35,9.5,7.0,10.0,37.0,104.0,35.0,30.0
A2FX24090112-10,A2FX24090112100001,2120102060004,GYFTZY53内护1(黑色),HT1-8G.652D,HT-12,护套,正常生产,2024-09-01 22:17:10.320,130-140-145-150-155-160-166-171,0.00,0.00,0.00,6.20,30.00,9.05,7.00,9.20,0.00,0.10,0.00,0.00,早中班,45.00,/,5.15,0.00,0.00,104.00,37.00,0.00,0,0.50,0.00,0.00,0.00,0.00,0,10.50,5.15,9.05,7.0,9.2,37.0,104.0,45.0,30.0
A2FX24090113-10,A2FX24090113100001,2110300200111,GYDTS(12芯带)缆芯1,LX1-288G.652D,HT-10,护套,正常生产,2024-09-02 08:45:10.767,180- 201- 216- 221- 227- 230-237- 243-249,0.00,0.00,0.00,5.30,40.00,7.95,6.00,12.50,,0.10,,,早中班,40.00,/,4.35,,,126.00,67.00,,/,0.50,0.00,,,,,9.00,4.35,7.95,6.0,12.5,67.0,126.0,40.0,40.0
A2FX2409012-10,D1G03003300801,1110100200505,GYTS光缆(黑色),GYTS-24G.652D,HT-13,护套,正常生产,2024-09-03 10:30:31.063,180,0.00,,,7.80,80.00,9.30,6.00,13.50,,0.10,,,中夜班,80.00,DG24903HN0002,4.50,,,86.00,66.00,,185  212  215  221  231  236  240  241,0.50,,,,,,12.00,4.5,9.3,6.0,13.5,66.0,86.0,80.0,80.0
A2FX2409013-10,D1G03003400301,1110100200269,GYTS光缆(黑色),GYTS-48G.652D,HT-13,护套,正常生产,2024-09-03 15:14:09.470,180,0.00,,,7.80,80.00,9.30,6.00,13.50,,0.10,,,中夜班,40.00,DG24903HN0104,4.50,,,86.00,66.00,,185  212  215  221  231  236  240  241,0.50,,,,,,12.00,4.5,9.3,6.0,13.5,66.0,86.0,40.0,80.0
A2FX2409014-10,D1G03003200501,1110100200503,GYTS光缆(黑色),GYTS-12G.652D,HT-13,护套,正常生产,2024-09-03 15:36:53.053,180,0.00,,,7.80,80.00,9.30,6.00,13.50,,0.10,,,中夜班,100.00,DG24903HN0103,4.50,,,86.00,66.00,,185  212  215  221  231  236  240  241,0.50,,,,,,12.00,4.5,9.3,6.0,13.5,66.0,86.0,100.0,80.0
A2FX2409016-10,D9G0800080100101,1110102060004,GYFTZY53光缆(黑色),GYFTZY53-8G.652D,HT-12,护套,正常生产,2024-09-01 16:45:11.920,130-140-145-150-155-160-166-171,0.00,0.00,0.00,6.20,30.00,9.05,7.00,9.20,0.00,0.10,0.00,0.00,早中班,35.00,/,5.15,0.00,0.00,104.00,37.00,0.00,0,0.50,0.00,0.00,0.00,0.00,0,10.50,5.15,9.05,7.0,9.2,37.0,104.0,35.0,30.0
A2FX2409018-10,D0G0800203101901,1110300200089,GYDTS光缆(黑色),GYDTS-288G.652D,HT-12,护套,正常生产,2024-09-01 16:46:49.550,130-140-145-150-155-160-166-171,0.00,0.00,0.00,6.20,30.00,9.05,7.00,9.20,0.00,0.10,0.00,0.00,早中班,45.00,/,5.15,0.00,0.00,104.00,37.00,0.00,0,0.50,0.00,0.00,0.00,0.00,0,10.50,5.15,9.05,7.0,9.2,37.0,104.0,45.0,30.0
A2FX2409019-10,D2G0800194102701,1110100200782,GYTS光缆(黑色),GYTS-12G.652D,HT-15,护套,正常生产,2024-09-01 16:01:00.070,145-149-155-162-172-170-179,0.00,,,4.50,25.00,9.30,6.60,14.00,,0.10,,,早中班,25.00,/,4.60,,,,,,0,0.50,,,,,,10.20,4.6,9.3,6.6,14.0,,,25.0,25.0
A2FX2409032-10,D2G0800242204201,1110100100678,GYTA光缆(黑色),GYTA-6G.652D,HT-10,护套,正常生产,2024-09-04 16:44:12.377,180- 201- 216- 221- 227- 230-237- 243-249,0.00,0.00,0.00,5.60,25.00,9.30,6.00,12.50,,0.10,,,早中班,100.00,DG24904HN0001,4.60,,,99.00,36.00,,/,0.50,0.00,,,,,10.40,4.6,9.3,6.0,12.5,36.0,99.0,100.0,25.0
A2FX2409041-10,A2FX2409041100001,2110300300012,GYDTZA(12芯带)缆芯1,LX1-288G.652D,HT-15,护套,正常生产,2024-09-05 14:04:11.377,145-149-155-162-172-170-179,0.00,,,4.50,40.00,9.30,6.60,14.00,,0.10,,,早中班,40.00,/,4.60,,,,,,0,0.50,,,,,,10.20,4.6,9.3,6.6,14.0,,,40.0,40.0
A2FX2409051-10,D2G080007710010101,1110100100681,GYTA光缆(黑色),GYTA-24G.652D,HT-13,护套,正常生产,2024-09-10 03:53:11.160,180,0.00,,,7.80,80.00,9.30,6.00,13.50,,0.10,,,中夜班,100.00,DG24909HN0009,4.50,,,86.00,66.00,,185  212  215  221  231  236  240  241,0.50,,,,,,12.00,4.5,9.3,6.0,13.5,66.0,86.0,100.0,80.0
A2FX2409052-10,D2G060021320060101,1110100100680,GYTA光缆(黑色),GYTA-12G.652D,HT-13,护套,正常生产,2024-09-09 23:41:59.843,180,0.00,,,7.80,80.00,9.30,6.00,13.50,,0.10,,,中夜班,100.00,DG24909HN0004,4.50,,,86.00,66.00,,185  212  215  221  231  236  240  241,0.50,,,,,,12.00,4.5,9.3,6.0,13.5,66.0,86.0,100.0,80.0
A2FX2409053-10,D2G060021320060102,1110100100680,GYTA光缆(黑色),GYTA-12G.652D,HT-13,护套,正常生产,2024-09-09 23:43:29.720,180,0.00,,,7.80,80.00,9.30,6.00,13.50,,0.10,,,中夜班,100.00,DG24909HN0003,4.50,,,86.00,66.00,,185  212  215  221  231  236  240  241,0.50,,,,,,12.00,4.5,9.3,6.0,13.5,66.0,86.0,100.0,80.0
A2FX2409061-10,D2G030017610320101,1110100100678,GYTA光缆(黑色),GYTA-6G.652D,HT-13,护套,正常生产,2024-09-09 22:59:27.773,180,0.00,,,7.80,80.00,9.30,6.00,13.50,,0.10,,,中夜班,100.00,DG24909HN0001,4.50,,,86.00,66.00,,185  212  215  221  231  236  240  241,0.50,,,,,,12.00,4.5,9.3,6.0,13.5,66.0,86.0,100.0,80.0
A2FX2409062-10,D2G08001453004010101,1110100100681,GYTA光缆(黑色),GYTA-24G.652D,HT-13,护套,正常生产,2024-09-10 03:45:06.593,180,0.00,,,7.80,80.00,9.30,6.00,13.50,,0.10,,,中夜班,100.00,DG24909HN0007,4.50,,,86.00,66.00,,185  212  215  221  231  236  240  241,0.50,,,,,,12.00,4.5,9.3,6.0,13.5,66.0,86.0,100.0,80.0
A2FX2409063-10,D2G030017610320102,1110100100678,GYTA光缆(黑色),GYTA-6G.652D,HT-13,护套,正常生产,2024-09-09 23:02:55.847,180,0.00,,,7.80,80.00,9.30,6.00,13.50,,0.10,,,中夜班,100.00,DG24909HN0002,4.50,,,86.00,66.00,,185  212  215  221  231  236  240  241,0.50,,,,,,12.00,4.5,9.3,6.0,13.5,66.0,86.0,100.0,80.0
A2FX2409065-10,D2G0800151300201,1110400160001,GYDXTW光缆(黑色),GYDXTW-72G.652D,HT-13,护套,正常生产,2024-09-10 04:14:16.543,180,0.00,,,7.80,80.00,9.30,6.00,13.50,,0.10,,,中夜班,100.00,DG24909HN0010,4.50,,,86.00,66.00,,185  212  215  221  231  236  240  241,0.50,,,,,,12.00,4.5,9.3,6.0,13.5,66.0,86.0,100.0,80.0
A2FX2409066-10,D2G0800164100602,1110400160003,GYDXTW光缆(黑色),GYDXTW-144G.652D,HT-13,护套,正常生产,2024-09-10 04:43:09.953,180,0.00,,,7.80,80.00,9.30,6.00,13.50,,0.10,,,中夜班,100.00,DG24909HN0011,4.50,,,86.00,66.00,,185  212  215  221  231  236  240  241,0.50,,,,,,12.00,4.5,9.3,6.0,13.5,66.0,86.0,100.0,80.0
A2FX2409069-10,D1G0800255200501,1110100260006,GYTS光缆(黑色),GYTS-24G.652D,HT-13,护套,正常生产,2024-09-10 00:44:56.657,180,0.00,,,7.80,80.00,9.30,6.00,13.50,,0.10,,,中夜班,100.00,DG24909HN0005,4.50,,,86.00,66.00,,185  212  215  221  231  236  240  241,0.50,,,,,,12.00,4.5,9.3,6.0,13.5,66.0,86.0,100.0,80.0
A2FX2409091-10,D2G0300192600102,1110100100681,GYTA光缆(黑色),GYTA-24G.652D,HT-13,护套,正常生产,2024-09-10 03:43:02.433,180,0.00,,,7.80,80.00,9.30,6.00,13.50,,0.10,,,中夜班,100.00,DG24909HN0006,4.50,,,86.00,66.00,,185  212  215  221  231  236  240  241,0.50,,,,,,12.00,4.5,9.3,6.0,13.5,66.0,86.0,100.0,80.0
A2FX2409092-10,D2G030010220010102,1110100100653,GYTA光缆(黑色),GYTA-144G.652D,HT-15,护套,正常生产,2024-09-11 22:38:21.220,145-149-155-162-172-170-179,0.00,,,4.50,50.00,3.90,3.20,4.00,,0.20,,,早中班,50.00,DG24911HN0001,3.00,,,,,,0,0.50,,,,,,4.70,3.0,3.9,3.2,4.0,,,50.0,50.0
A2FX2409093-10,D2G0800071800601,1110100100617,GYTA光缆(黑色),GYTA-48G.652D,HT-15,护套,正常生产,2024-09-11 23:38:22.627,145-149-155-162-172-170-179,0.00,,,4.50,65.00,3.90,3.20,4.00,,0.20,,,早中班,65.00,DG24911HN0003,3.00,,,,,,0,0.50,,,,,,4.70,3.0,3.9,3.2,4.0,,,65.0,65.0
A2FX2409094-10,D2G0800071800602,1110100100617,GYTA光缆(黑色),GYTA-48G.652D,HT-15,护套,正常生产,2024-09-11 23:40:05.093,145-149-155-162-172-170-179,0.00,,,4.50,65.00,3.90,3.20,4.00,,0.20,,,早中班,65.00,DG24911HN0002,3.00,,,,,,0,0.50,,,,,,4.70,3.0,3.9,3.2,4.0,,,65.0,65.0
A2FX2409102-10,A2FX2409102100002,2110300100132,GYDTA(12芯带)缆芯1,LX1-288G.652D,HT-10,护套,正常生产,2024-09-11 17:57:25.453,180- 201- 216- 221- 227- 230-237- 243-249,0.00,0.00,0.00,7.70,40.00,11.30,8.50,15.00,,0.10,,,早中班,40.00,/,6.70,,,99.00,36.00,,/,0.50,0.00,,,,,12.20,6.7,11.3,8.5,15.0,36.0,99.0,40.0,40.0
A2FX2409104-10,D9G0800126100201,1110101760025,GYFTZY光缆(黑色),GYFTZY-48G.652D,HT-17,护套,正常生产,2024-09-26 17:10:39.737,170-180-185-195-205-215-220,0.00,0.00,0.00,0.00,30.00,1.00,0.30,1.20,0.00,0.00,0.00,0.00,早中班,30.00,,0.18,0.00,0.00,35.00,18.00,,0,0.00,0.00,0.00,0.00,0.00,0,10.00,0.18,1.0,0.3,1.2,18.0,35.0,30.0,30.0
A2FX2409121-10,D2G0900044100201,1110100200773,GYTS光缆(黑色),GYTS-36G.652D,HT-13,护套,正常生产,2024-09-13 21:59:48.560,180,0.00,,,7.80,80.00,9.30,6.00,13.50,,0.10,,,中夜班,100.00,/,4.50,,,86.00,66.00,,185  212  215  221  231  236  240  241,0.50,,,,,,12.00,4.5,9.3,6.0,13.5,66.0,86.0,100.0,80.0
A2FX2409132-10,D2G0600042200502,1110100200704,GYTS光缆(黑色),GYTS-48G.652D,HT-12,护套,正常生产,2024-09-15 00:36:51.280,130-140-145-150-155-160-166-171,0.00,0.00,0.00,7.80,65.00,11.30,8.50,11.50,0.00,0.10,0.00,0.00,早中班,65.00,/,6.70,0.00,0.00,104.00,37.00,0.00,0,0.50,0.00,0.00,0.00,0.00,0,9.30,6.7,11.3,8.5,11.5,37.0,104.0,65.0,65.0
A2FX2409133-10,D2G0800052402401,1110100200784,GYTS光缆(黑色),GYTS-24G.652D,HT-01,护套,正常生产,2024-09-24 11:58:36.673,182-205-225-231-241-245-247,0.00,,,5.60,30.00,9.50,6.50,13.00,,0.10,0.00,0.00,中夜班,30.00,/,4.95,,0.00,62.00,56.00,0.00,0,0.50,,0.00,0.00,0.00,,10.00,4.95,9.5,6.5,13.0,56.0,62.0,30.0,30.0
A2FX2409141-10,A2FX2409141100001,2110100100329,GYTA缆芯1,LX1-144G.652D,HT-12,护套,正常生产,2024-09-15 02:01:36.797,130-140-145-150-155-160-166-171,0.00,0.00,0.00,7.80,40.00,11.30,8.50,11.50,0.00,0.10,0.00,0.00,早中班,40.00,/,6.70,0.00,0.00,104.00,37.00,0.00,0,0.50,0.00,0.00,0.00,0.00,0,9.30,6.7,11.3,8.5,11.5,37.0,104.0,40.0,40.0
A2FX2409152-10,D2G0900056100101,1110100100678,GYTA光缆(黑色),GYTA-6G.652D,HT-13,护套,正常生产,2024-09-15 23:26:56.530,180,0.00,,,5.50,75.00,9.30,6.60,13.50,,0.10,,,中夜班,100.00,/,4.60,,,86.00,66.00,,185  212  215  221  231  236  240  241,0.50,,,,,,10.50,4.6,9.3,6.6,13.5,66.0,86.0,100.0,75.0
A2FX2409181-10,D2G0900068100201,1110100100617,GYTA光缆(黑色),GYTA-48G.652D,HT-06,护套,正常生产,2024-09-19 02:49:22.690,190-210-220-230-245-250-253,0.00,0.00,0.00,5.50,30.00,9.30,6.00,12.50,,0.10,,,早中班,30.00,DG24918HF0001,4.60,,,80.00,78.00,,/,0.50,0.00,,,0.00,,10.50,4.6,9.3,6.0,12.5,78.0,80.0,30.0,30.0
A2FX2409191-10,A2FX2409191100001,2120500500012,GYFDGY(4芯带)内护2(黑色),HT2-48G.652D,HT-01,护套,正常生产,2024-09-19 15:45:21.757,182-205-225-231-241-245-247,13.80,,,16.00,30.00,17.00,15.50,21.50,,0.20,0.00,0.00,早中班,30.00,/,8.40,,0.00,62.50,40.00,0.00,0,0.50,,0.00,0.00,0.00,,18.00,8.4,17.0,15.5,21.5,40.0,62.5,30.0,30.0
A2FX2409221-10,A2FX2409221100001,2120103960002,GYFTY63内护(黑色),HT1-36G.652D,HT-14,护套,正常生产,2024-09-22 13:34:43.757,180,0.00,,,5.90,45.00,14.00,11.50,18.00,,0.10,,,中夜班,45.00,/,9.90,,,,,,185  212  215  221  231  236  240  241,0.50,,,,,,15.00,9.9,14.0,11.5,18.0,,,45.0,45.0
A2FX2409234-10,D0G0800203103801,1110300200089,GYDTS光缆(黑色),GYDTS-288G.652D,HT-02,护套,正常生产,2024-09-25 09:25:15.987,181-215-225-235-240-243-246,0.00,0.00,0.00,5.50,80.00,8.80,6.60,14.00,0.00,0.10,7.60,7.00,早中班,80.00,/,4.60,0.00,0.00,52.20,16.00,0.00,0,0.50,0.00,0.00,,0.00,,10.50,4.6,8.8,6.6,14.0,16.0,52.2,80.0,80.0
A2FX2409235-10,D0G0800203103802,1110300200089,GYDTS光缆(黑色),GYDTS-288G.652D,HT-02,护套,正常生产,2024-09-25 11:55:58.113,181-215-225-235-240-243-246,0.00,0.00,0.00,6.00,45.00,9.30,6.60,14.00,0.00,0.10,7.60,7.00,早中班,45.00,/,4.90,0.00,0.00,52.20,16.00,0.00,0,0.50,0.00,0.00,,0.00,,10.30,4.9,9.3,6.6,14.0,16.0,52.2,45.0,45.0
A2FX2409251-10,A2FX2409251100001,2120100400169,GYTA53内护1(黑色),HT1-48G.652D,HT-12,护套,正常生产,2024-09-26 19:24:05.423,130-140-145-150-155-160-160-166,0.00,0.00,0.00,4.40,45.00,7.80,5.00,8.00,0.00,0.10,0.00,0.00,早中班,45.00,/,2.50,0.00,0.00,104.00,37.00,0.00,0,0.50,0.00,0.00,0.00,0.00,0,9.00,2.5,7.8,5.0,8.0,37.0,104.0,45.0,45.0
A2FX2409261-10,D2G0800242300901,1110100100474,GYTA光缆(黑色),GYTA-12G.652D,HT-11,护套,正常生产,2024-09-26 15:01:34.193,125-144-156-160-162-165-165-170,0.00,0.00,0.00,5.60,100.00,8.80,6.00,12.00,0.00,0.10,0.00,0.00,早中班,40.00,CQ24711HA0028,4.70,0.00,0.00,129.00,40.00,0.00,0,0.50,0.00,0.00,0.00,0.00,/,10.00,4.7,8.8,6.0,12.0,40.0,129.0,40.0,100.0
A2FX2409262-10,D0G0900034100201,1110200960006,GYFXTZS光缆(黑色),GYFXTZS-4G.652D,HT-02,护套,正常生产,2024-09-28 05:58:00.750,181-215-225-235-240-243-246,0.00,0.00,0.00,5.60,80.00,8.80,6.60,14.00,0.00,0.10,0.00,0.00,早中班,80.00,/,4.70,0.00,0.00,62.00,73.00,0.00,0,0.50,0.00,0.00,6.60,0.00,,9.90,4.7,8.8,6.6,14.0,73.0,62.0,80.0,80.0
A2FX2409263-10,D0G0900034200201,1110200960007,GYFXTZS光缆(黑色),GYFXTZS-8G.651-50/125(OM2),HT-06,护套,正常生产,2024-09-27 13:39:59.500,190-210-220-230-245-250-253,0.00,0.00,0.00,13.70,20.00,16.40,14.50,21.00,,0.20,,,早中班,20.00,/,12.40,,,79.60,93.80,,/,0.50,0.00,,0.00,0.00,,17.50,12.4,16.4,14.5,21.0,93.8,79.6,20.0,20.0
A2FX2409271-10,D2G0800164100301,1110400160003,GYDXTW光缆(黑色),GYDXTW-144G.652D,HT-15,护套,正常生产,2024-09-28 15:46:03.593,145-149-155-162-172-170-179,0.00,,,4.50,40.00,3.90,3.20,4.00,,0.20,,,早中班,40.00,/,3.00,,,,,,0,0.50,,,,,,4.70,3.0,3.9,3.2,4.0,,,40.0,40.0
A2FX2409272-10,D2G0800164100302,1110400160003,GYDXTW光缆(黑色),GYDXTW-144G.652D,HT-15,护套,正常生产,2024-09-28 18:31:00.803,145-149-155-162-172-170-179,0.00,,,4.50,40.00,3.90,3.20,4.00,,0.20,,,早中班,40.00,/,3.00,,,,,,0,0.50,,,,,,4.70,3.0,3.9,3.2,4.0,,,40.0,40.0
A2FX2410046-10,D0G0800203102601,1110300200089,GYDTS光缆(黑色),GYDTS-288G.652D,HT-02,护套,正常生产,2024-10-06 22:01:12.033,181-215-225-235-240-239-245,0.00,0.00,0.00,6.80,25.00,10.50,7.50,14.00,0.00,0.10,0.00,0.00,中夜班,25.00,/,5.70,0.00,0.00,62.00,73.00,0.00,0,0.50,0.00,0.00,,0.00,,11.50,5.7,10.5,7.5,14.0,73.0,62.0,25.0,25.0
A2FX2410047-10,D0G0800203103804,1110300200089,GYDTS光缆(黑色),GYDTS-288G.652D,HT-02,护套,正常生产,2024-10-07 00:59:20.890,181-215-225-235-240-239-245,0.00,0.00,0.00,5.60,25.00,8.80,6.60,14.00,0.00,0.10,0.00,0.00,中夜班,25.00,/,4.70,0.00,0.00,62.00,73.00,0.00,0,0.50,0.00,0.00,,0.00,,10.00,4.7,8.8,6.6,14.0,73.0,62.0,25.0,25.0
A2FX2410048-10,D0G0800203103901,1110300200089,GYDTS光缆(黑色),GYDTS-288G.652D,HT-02,护套,正常生产,2024-10-07 00:08:22.457,181-215-225-235-240-239-245,0.00,0.00,0.00,6.80,25.00,10.50,7.50,14.00,0.00,0.10,0.00,0.00,中夜班,25.00,/,5.70,0.00,0.00,62.00,73.00,0.00,0,0.50,0.00,0.00,,0.00,,11.50,5.7,10.5,7.5,14.0,73.0,62.0,25.0,25.0
A2FX2410049-10,D0G0800203103903,1110300200089,GYDTS光缆(黑色),GYDTS-288G.652D,HT-02,护套,正常生产,2024-10-07 01:02:34.253,181-215-225-235-240-239-245,0.00,0.00,0.00,5.60,25.00,8.80,6.60,14.00,0.00,0.10,0.00,0.00,中夜班,25.00,/,4.70,0.00,0.00,62.00,73.00,0.00,0,0.50,0.00,0.00,,0.00,,10.00,4.7,8.8,6.6,14.0,73.0,62.0,25.0,25.0
A2FX2410051-10,A2FX2410051100001,2110600500178,ADSS缆芯1(缆芯(G01A12、G02A12、G03A12、G04A12)),LX1-48G.652D,HT-D01,护套,正常生产,2024-10-08 08:55:15.957,170-180-190-210-220-240-240-245,8.60,0.00,0.00,0.00,12.00,14.70,8.00,13.00,0.00,2.00,7.20,7.00,中夜班,12.00,,6.60,0.83,8050.28,91.00,63.00,0.00,172-182-189-210-220-239-238-250,,0.00,0.00,0.00,0.00,0,0.00,6.6,14.7,8.0,13.0,63.0,91.0,12.0,12.0
A2FX2410081-10,D1G0900208100201,1110100260010,GYTS光缆(黑色),GYTS-6G.652D,HT-13,护套,正常生产,2024-10-09 22:23:11.643,180,0.00,,,5.50,25.00,4.50,2.30,4.30,,0.10,,,中夜班,100.00,DG24A09HN0001,2.50,,,86.00,66.00,,185  212  215  221  231  236  240  241,0.50,,,,,,4.70,2.5,4.5,2.3,4.3,66.0,86.0,100.0,25.0
A2FX2410082-10,D6G0900029100301,1111202560003,GYMXTZY光缆(黑色),GYMXTZY-4G.652D,HT-02,护套,正常生产,2024-10-10 04:06:44.580,181-215-225-235-240-239-245,0.00,0.00,0.00,5.70,30.00,8.80,6.60,14.00,0.00,0.10,0.00,0.00,中夜班,30.00,/,4.70,0.00,0.00,62.00,73.00,0.00,0,0.50,0.00,0.00,,0.00,,10.20,4.7,8.8,6.6,14.0,73.0,62.0,30.0,30.0
A2FX2410083-10,D6G0900086704401,1110600102302,ADSS-A光缆(黑色),ADSS-48G.652D,HT-D03,护套,正常生产,2024-10-11 17:09:56.767,150、170、190  200  210  220、230、250、250、260,9.80,0.00,0.00,0.00,70.00,0.00,10.00,15.00,0.00,0.20,8.60,8.50,早中班,70.00,,8.00,0.00,0.00,111.00,20.00,0.00,0,0.20,0.00,0.00,0.00,0.00,0,0.00,8.0,0.0,10.0,15.0,20.0,111.0,70.0,70.0
A2FX2410084-10,D1G0900208108801,1110100260010,GYTS光缆(黑色),GYTS-6G.652D,HT-02,护套,正常生产,2024-10-10 04:04:16.690,181-215-225-235-240-239-245,0.00,0.00,0.00,5.70,30.00,8.80,6.60,14.00,0.00,0.10,0.00,0.00,中夜班,30.00,DG24A09HB0015,4.70,0.00,0.00,62.00,73.00,0.00,0,0.50,0.00,0.00,,0.00,,10.20,4.7,8.8,6.6,14.0,73.0,62.0,30.0,30.0
A2FX2410092-10,D0E72101100102,1110200100104,GYXTW光缆(黑色),GYXTW-8G.652D,HT-13,护套,正常生产,2024-10-09 23:55:42.570,180,0.00,,,5.50,25.00,4.50,2.30,4.30,,0.10,,,中夜班,20.00,/,2.50,,,86.00,66.00,,185  212  215  221  231  236  240  241,0.50,,,,,,4.70,2.5,4.5,2.3,4.3,66.0,86.0,20.0,25.0
A2FX2410093-10,A2FX2410093100001,2110600360012,ADSS缆芯1,LX1-24G.652D,HT-13,护套,正常生产,2024-10-10 02:53:01.067,180,0.00,,,5.50,5.00,4.50,2.30,4.30,,0.10,,,中夜班,55.00,/,2.50,,,86.00,66.00,,185  212  215  221  231  236  240  241,0.50,,,,,,4.70,2.5,4.5,2.3,4.3,66.0,86.0,55.0,5.0
A2FX2410111-10,D2E1100091202001,1110200100125,GYXTW光缆(黑色),GYXTW-48G.652D,HT-09,护套,正常生产,2024-10-12 02:48:50.590,182-206-227-244-246-245-245,0.00,0.00,0.00,3.00,25.00,11.00,2.50,3.50,0.00,0.20,0.00,0.00,中夜班,30.00,/,3.00,0.00,0.00,28.00,12.00,0.00,0,0.50,0.00,0.00,0.00,0.00,0,4.10,3.0,11.0,2.5,3.5,12.0,28.0,30.0,25.0
A2FX2410121-10,D2G0900237100401,1110100200704,GYTS光缆(黑色),GYTS-48G.652D,HT-01,护套,正常生产,2024-10-13 02:44:45.073,182-205-225-231-241-245-246,0.00,,,7.70,30.00,11.30,8.50,16.50,,0.20,0.00,0.00,早中班,30.00,/,6.70,,0.00,62.00,56.00,0.00,0,0.50,,0.00,0.00,0.00,,12.00,6.7,11.3,8.5,16.5,56.0,62.0,30.0,30.0
A2FX2410122-10,D2G0900237301901,1110100200784,GYTS光缆(黑色),GYTS-24G.652D,HT-11,护套,正常生产,2024-10-12 21:27:44.210,182-202-221-232-236-241-243-249,0.00,0.00,0.00,6.00,30.00,9.50,6.60,13.50,0.00,0.10,0.00,0.00,早中班,30.00,/,4.95,0.00,0.00,129.00,40.00,0.00,0,0.50,0.00,0.00,0.00,0.00,/,10.50,4.95,9.5,6.6,13.5,40.0,129.0,30.0,30.0
A2FX2410151-10,D2G1000005401501,1110100200704,GYTS光缆(黑色),GYTS-48G.652D,HT-02,护套,正常生产,2024-10-16 13:43:36.853,180-215-225-235-240-233-245,0.00,0.00,0.00,5.50,30.00,9.30,6.60,14.00,0.00,0.10,0.00,0.00,早中班,30.00,/,4.60,0.00,0.00,62.00,73.00,0.00,0,0.50,0.00,0.00,,0.00,,10.20,4.6,9.3,6.6,14.0,73.0,62.0,30.0,30.0
A2FX2410162-10,D2G0900242103301,1110200500028,GYXTS光缆(黑色),GYXTS-48G.652D,HT-05,护套,正常生产,2024-10-17 15:26:53.533,180-205-225-235-241-245-246,0.00,,,6.30,30.00,6.30,6.50,11.50,,0.00,,,早中班,30.00,DG24A14HE0035/,4.50,,,71.70,72.60,,0,0.00,,,0.00,0.00,,11.80,4.5,6.3,6.5,11.5,72.6,71.7,30.0,30.0
A2FX2410182-10,D1G0900195700401,1110100200737,GYTS光缆(黑色),GYTS-144G.652D,HT-03,护套,正常生产,2024-10-20 13:21:04.957,182-206-227-244-246-245-246,0.00,0.00,0.00,13.70,25.00,17.10,14.50,22.00,0.00,0.10,0.00,0.00,中夜班,25.00,DG24A20HC0001,12.30,0.00,0.00,77.00,96.00,0.00,0,0.50,0.00,0.00,0.00,0.00,,9.50,12.3,17.1,14.5,22.0,96.0,77.0,25.0,25.0
A2FX2410183-10,D2G0500223601402,1110100200517,GYTS光缆(黑色),GYTS-24G.652D,HT-03,护套,正常生产,2024-10-20 10:05:11.010,182-206-227-244-246-245-246,0.00,0.00,0.00,13.70,20.00,17.10,14.50,22.00,0.00,0.10,0.00,0.00,中夜班,20.00,/,12.30,0.00,0.00,77.00,96.00,0.00,0,0.50,0.00,0.00,0.00,0.00,,9.50,12.3,17.1,14.5,22.0,96.0,77.0,20.0,20.0
A2FX2410243-10,D1G0900195200201,1110100200503,GYTS光缆(黑色),GYTS-12G.652D,HT-11,护套,正常生产,2024-10-26 00:13:34.390,181-202-221-232-236-241-244-246,0.00,0.00,0.00,7.80,65.00,11.00,8.50,15.00,0.00,0.10,0.00,0.00,中夜班,100.00,/,6.80,0.00,0.00,110.00,52.00,0.00,0,0.50,0.00,0.00,8.50,0.00,/,12.00,6.8,11.0,8.5,15.0,52.0,110.0,100.0,65.0
A2FX2410245-10,D9F0400029201103,1110100200776,GYTS光缆(黑色),GYTS-4G.651-62.5/125,HT-02,护套,正常生产,2024-10-27 01:10:37.023,180-215-225-235-240-235-245,0.00,0.00,0.00,7.70,30.00,10.90,8.50,15.50,0.00,0.10,0.00,0.00,中夜班,30.00,/,6.80,0.00,0.00,62.00,73.00,0.00,0,0.50,0.00,0.00,,0.00,,11.90,6.8,10.9,8.5,15.5,73.0,62.0,30.0,30.0
A2FX2410246-10,D1G0900144317901,1110100260003,GYTS光缆(黑色),GYTS-12G.652D,HT-03,护套,正常生产,2024-10-31 12:02:44.113,182-206-227-244-246-245-246,0.00,0.00,0.00,5.60,80.00,8.80,6.60,13.00,0.00,0.10,0.00,0.00,中夜班,100.00,/,4.60,0.00,0.00,77.00,96.00,0.00,0,0.50,0.00,0.00,0.00,0.00,,9.60,4.6,8.8,6.6,13.0,96.0,77.0,100.0,80.0
A2FX2410247-10,D1G0800248400201,1110100260006,GYTS光缆(黑色),GYTS-24G.652D,HT-02,护套,正常生产,2024-10-31 12:59:07.813,180-215-225-235-240-240-245,0.00,0.00,0.00,6.00,100.00,8.55,6.60,14.00,0.00,0.20,0.00,0.00,早中班,100.00,/,4.95,0.00,0.00,61.70,53.10,0.00,0,0.50,0.00,0.00,,0.00,,9.50,4.95,8.55,6.6,14.0,53.1,61.7,100.0,100.0
A2FX2410248-10,D1G0800114800501,1110100200698,GYTS光缆(黑色),GYTS-48G.652D,HT-04,护套,正常生产,2024-10-30 10:33:35.090,130-145-155-160-165-165-171,0.00,0.00,0.00,6.70,30.00,10.50,8.50,12.00,0.00,0.10,0.00,0.00,早中班,30.00,DG24A30HD0001,5.50,0.00,0.00,71.00,36.00,0.00,0,0.50,0.00,0.00,0.00,0.00,0,11.50,5.5,10.5,8.5,12.0,36.0,71.0,30.0,30.0
A2FX2410251-10,D2G0900211102401,1110100100639,GYTA光缆(黑色),GYTA-8G.652D,HT-06,护套,正常生产,2024-10-26 03:05:42.473,180-210-220-233-245-248-250,0.00,0.00,0.00,13.70,100.00,16.70,14.50,21.00,,0.20,,,中夜班,100.00,/,12.40,,,81.00,83.00,,/,0.50,0.00,0.00,14.50,0.00,使用不绣钢带代替,17.70,12.4,16.7,14.5,21.0,83.0,81.0,100.0,100.0
A2FX2410281-10,A2FX2410281100002,2120110360004,GYFTAH58内护1(黑色),HT1-6G652D,HT-12,护套,正常生产,2024-10-30 06:57:13.043,130 135 140 145 150 155 160 165,0.00,0.00,0.00,9.90,25.00,13.50,10.50,14.00,0.00,0.20,0.00,0.00,早中班,25.00,/,8.60,0.00,0.00,89.00,44.00,0.00,130 135 140 145 150 155 160 165,0.50,0.00,0.00,0.00,0.00,0,14.20,8.6,13.5,10.5,14.0,44.0,89.0,25.0,25.0
A2FX2410282-10,A2FX2410282100002,2110110860005,GYFTAH58缆芯2,LX2-144G652D,HT-12,护套,正常生产,2024-10-30 07:11:19.557,130 135 140 145 150 155 160 165,0.00,0.00,0.00,9.90,15.00,13.50,10.50,14.00,0.00,0.20,0.00,0.00,早中班,15.00,/,8.60,0.00,0.00,89.00,44.00,0.00,130 135 140 145 150 155 160 165,0.50,0.00,0.00,0.00,0.00,0,14.20,8.6,13.5,10.5,14.0,44.0,89.0,15.0,15.0
A2HT24081526-10,D6G08001041001,1111201800004,GYMXTZW53光缆(黑色),GYMXTZW53-4G.652D,HT-12,护套,正常生产,2024-09-01 14:41:46.977,130-140-145-150-155-160-166-171,0.00,0.00,0.00,6.20,30.00,9.05,7.00,9.20,0.00,0.10,0.00,0.00,早中班,35.00,/,5.15,0.00,0.00,104.00,37.00,0.00,0,0.50,0.00,0.00,0.00,0.00,0,10.50,5.15,9.05,7.0,9.2,37.0,104.0,35.0,30.0
A2HT24081528-10,D6G08001042001,1111201800005,GYMXTZW53光缆(黑色),GYMXTZW53-24G.652D,HT-12,护套,正常生产,2024-09-01 10:35:04.520,130-140-145-150-155-160-166-171,0.00,0.00,0.00,6.20,30.00,9.05,7.00,9.20,0.00,0.10,0.00,0.00,早中班,35.00,/,5.15,0.00,0.00,104.00,37.00,0.00,0,0.50,0.00,0.00,0.00,0.00,0,10.50,5.15,9.05,7.0,9.2,37.0,104.0,35.0,30.0
A2HT24082031-10,D6G08001501030,1110101200226,GYFTY光缆(黑色),GYFTY-48G.652D,HT-04,护套,正常生产,2024-09-01 12:07:09.140,180-215-225-235-240-245-249,0.00,,,11.00,35.00,9.80,7.00,14.00,,0.10,,,早中班,35.00,/,5.80,,,66.00,66.00,0.00,0,0.50,,,0.00,0.00,,10.80,5.8,9.8,7.0,14.0,66.0,66.0,35.0,35.0
A2HT24082228-10,D6G08001003002,1111200160004,GYMXY光缆(黑色),GYMXY-8(4G.652D+4G.651-50/125-OM3),HT-04,护套,正常生产,2024-09-01 23:34:10.777,180-215-225-235-240-245-249,0.00,,,11.00,35.00,7.80,3.20,8.50,,0.10,,,中夜班,35.00,/,2.80,,,66.00,66.00,0.00,0,0.50,,,0.00,0.00,,9.00,2.8,7.8,3.2,8.5,66.0,66.0,35.0,35.0
A2HT24082311-10,D2G08001861010,1110100400090,GYTA53光缆(黑色),GYTA53-24G.652D,HT-02,护套,正常生产,2024-09-04 11:53:45.693,180-215-230-235-240-255-245,8.40,0.00,0.00,9.80,55.00,13.00,10.50,17.00,0.00,0.10,0.00,0.00,中夜班,55.00,DG24901HB0007,5.60,0.00,0.00,60.00,82.00,0.00,0,0.50,0.00,0.00,0.00,0.00,,14.00,5.6,13.0,10.5,17.0,82.0,60.0,55.0,55.0
A2HT24082312-10,A2HT24082312100003,2120100400112,GYTA53内护1(黑色),HT1-24G.652D,HT-06,护套,正常生产,2024-09-02 06:38:57.690,190-210-220-230-245-250-253,0.00,0.00,0.00,6.60,45.00,8.40,7.50,12.50,,0.10,,,中夜班,45.00,/,5.60,,,80.00,78.00,,/,0.50,0.00,,6.30,0.00,,9.50,5.6,8.4,7.5,12.5,78.0,80.0,45.0,45.0
A2HT24082313-10,D2G08001862008,1110100400090,GYTA53光缆(黑色),GYTA53-24G.652D,HT-04,护套,正常生产,2024-09-03 06:24:10.767,180-215-225-235-240-245-249,8.40,0.00,0.00,9.70,55.00,13.00,10.50,17.50,0.00,0.20,0.00,0.00,早中班,55.00,DG24902HD0013,5.60,0.00,0.00,66.00,66.00,0.00,0,0.50,0.00,0.00,0.00,0.00,,14.20,5.6,13.0,10.5,17.5,66.0,66.0,55.0,55.0
A2HT24082314-10,A2HT24082314100008,2120100400112,GYTA53内护1(黑色),HT1-24G.652D,HT-05,护套,正常生产,2024-09-02 22:18:17.107,180-205-225-235-245-250-251,0.00,0.00,0.00,5.50,45.00,8.40,6.60,13.50,,0.10,,,早中班,45.00,/,4.50,,,56.00,78.00,,0,0.50,0.00,,6.30,0.00,,9.20,4.5,8.4,6.6,13.5,78.0,56.0,45.0,45.0
A2HT24082613-10,D0G08000934001,1110301160002,GYDTA53光缆(黑色),GYDTA53-144(72G.652D+72G.655),HT-01,护套,正常生产,2024-09-02 11:15:56.670,182-205-225-231-241-245-243,0.00,,,18.20,25.00,21.10,19.00,25.00,,0.20,0.00,0.00,早中班,25.00,/,16.50,,0.00,62.50,73.80,0.00,0,0.50,,0.00,14.50,0.00,,19.50,16.5,21.1,19.0,25.0,73.8,62.5,25.0,25.0
A2HT24082623-10,D1G080021007,1110100260006,GYTS光缆(黑色),GYTS-24G.652D,HT-03,护套,正常生产,2024-09-01 20:12:06.107,182-206-227-244-246-245-246,0.00,0.00,0.00,6.00,80.00,9.00,6.60,13.50,0.00,0.10,0.00,0.00,早中班,80.00,DG24901HC0014,5.10,0.00,0.00,79.00,72.00,0.00,0,0.50,0.00,0.00,0.00,0.00,,9.90,5.1,9.0,6.6,13.5,72.0,79.0,80.0,80.0
A2HT24082624-10,D1G080022043,1110100200698,GYTS光缆(黑色),GYTS-48G.652D,HT-03,护套,正常生产,2024-09-01 16:46:10.793,182-206-227-244-246-245-246,0.00,0.00,0.00,7.80,66.00,10.90,8.50,15.00,0.00,0.10,0.00,0.00,中夜班,65.00,DG24901HC0008,6.80,0.00,0.00,79.00,72.00,0.00,0,0.50,0.00,0.00,0.00,0.00,,77.80,6.8,10.9,8.5,15.0,72.0,79.0,65.0,66.0
A2HT24082625-10,D1G080023002,1110100200735,GYTS光缆(黑色),GYTS-96G.652D,HT-06,护套,正常生产,2024-09-01 12:17:20.897,190-210-220-230-245-250-253,0.00,0.00,0.00,10.50,55.00,13.50,11.50,18.00,,0.10,,,中夜班,55.00,DG24901HF0002,9.20,,,80.00,78.00,,/,0.50,0.00,,,0.00,,18.00,9.2,13.5,11.5,18.0,78.0,80.0,55.0,55.0
A2HT24082629-10,D0G08002031032,1110300200089,GYDTS光缆(黑色),GYDTS-288G.652D,HT-01,护套,正常生产,2024-09-02 07:25:30.270,182-205-225-231-241-245-243,0.00,,,14.00,45.00,18.70,15.00,22.50,,0.20,0.00,0.00,中夜班,45.00,/,12.80,,0.00,62.50,73.80,0.00,0,0.50,,0.00,14.50,0.00,,19.50,12.8,18.7,15.0,22.5,73.8,62.5,45.0,45.0
A2HT24082710-10,D6G08001952002,1111201800002,GYMXTZW53光缆(黑色),GYMXTZW53-8G.652D,HT-04,护套,正常生产,2024-09-13 18:18:51.810,130-145-155-160-165-165-170,6.10,,,7.80,35.00,12.00,8.50,12.50,,0.20,,,早中班,35.00,/,2.50,,,65.50,54.70,0.00,0,0.50,,,8.50,0.00,,13.00,2.5,12.0,8.5,12.5,54.7,65.5,35.0,35.0
A2HT24082711-10,A2HT24082711100001,2121201800009,GYMXTZW53内护1(黑色),HT1-8G.652D,HT-04,护套,正常生产,2024-09-12 17:54:50.350,130-145-155-160-165-165-170,6.10,,,4.00,35.00,0.00,2.80,6.50,,0.10,,,早中班,35.00,/,2.50,,,76.00,28.00,0.00,0,0.50,,,0.00,0.00,,7.00,2.5,0.0,2.8,6.5,28.0,76.0,35.0,35.0
A2HT2408272-10,D6G08001951004,1111201800005,GYMXTZW53光缆(黑色),GYMXTZW53-24G.652D,HT-04,护套,正常生产,2024-09-13 14:47:27.407,130-145-155-160-165-165-170,7.20,,,8.80,35.00,13.10,9.50,13.50,,0.20,,,早中班,35.00,/,3.60,,,65.50,54.70,0.00,0,0.50,,,9.50,0.00,,14.00,3.6,13.1,9.5,13.5,54.7,65.5,35.0,35.0
A2HT2408273-10,A2HT2408273100001,2121201800012,GYMXTZW53内护1(黑色),HT1-24G.652D,HT-04,护套,正常生产,2024-09-12 15:18:25.503,130-145-155-160-165-165-170,7.20,,,5.00,35.00,0.00,3.80,7.50,,0.10,,,早中班,35.00,/,3.60,,,76.00,28.00,0.00,0,0.50,,,0.00,0.00,,8.00,3.6,0.0,3.8,7.5,28.0,76.0,35.0,35.0
A2HT2408278-10,D0G08002041001,1110100100640,GYTA光缆(黑色),GYTA-12G.652D,HT-03,护套,正常生产,2024-09-04 05:01:39.867,182-206-227-244-246-245-246,0.00,0.00,0.00,6.00,100.00,9.00,6.60,13.50,0.00,0.10,0.00,0.00,早中班,100.00,/,5.10,0.00,0.00,79.00,72.00,0.00,0,0.50,0.00,0.00,0.00,0.00,,9.90,5.1,9.0,6.6,13.5,72.0,79.0,100.0,100.0
A2HT2408279-10,D0G08002042001,1110100100641,GYTA光缆(黑色),GYTA-24G.652D,HT-03,护套,正常生产,2024-09-04 05:19:31.960,182-206-227-244-246-245-246,0.00,0.00,0.00,6.00,100.00,9.00,6.60,13.50,0.00,0.10,0.00,0.00,早中班,100.00,/,5.10,0.00,0.00,79.00,72.00,0.00,0,0.50,0.00,0.00,0.00,0.00,,9.90,5.1,9.0,6.6,13.5,72.0,79.0,100.0,100.0
A2HT24082810-10,D1G080031024,1110100260006,GYTS光缆(黑色),GYTS-24G.652D,HT-01,护套,正常生产,2024-09-04 20:44:35.797,182-205-225-231-241-245-246,0.00,0.00,0.00,6.00,80.00,9.00,6.60,14.00,0.00,0.10,0.00,0.00,早中班,80.00,DG24902HA0004,5.10,0.00,0.00,62.50,73.80,0.00,0,0.50,0.00,0.00,0.00,0.00,"纤长不足,负偏差生产",10.00,5.1,9.0,6.6,14.0,73.8,62.5,80.0,80.0
A2HT2408283-10,D2G08002161001,1110300100052,GYDTA光缆(黑色),GYDTA-288G.652D,HT-06,护套,正常生产,2024-09-03 14:11:36.333,190-210-220-230-245-250-253,0.00,0.00,0.00,14.20,40.00,17.70,15.50,22.00,,0.20,,,早中班,40.00,DG24902HF0001,12.90,,,80.00,78.00,,/,0.50,0.00,,,0.00,,19.00,12.9,17.7,15.5,22.0,78.0,80.0,40.0,40.0
A2HT2408284-10,D2G08002171004,1110300100051,GYDTA光缆(黑色),GYDTA-144G.652D,HT-06,护套,正常生产,2024-09-03 18:47:59.350,190-210-220-230-245-250-253,0.00,0.00,0.00,13.10,45.00,16.70,14.50,21.00,,0.20,,,早中班,45.00,DG24903HF0007,11.90,,,80.00,78.00,,/,0.50,0.00,,,0.00,,19.00,11.9,16.7,14.5,21.0,78.0,80.0,45.0,45.0
A2HT2408288-10,D9G08001241001,1110101600051,GYFTA53光缆(黑色),GYFTA53-24G.652D,HT-05,护套,正常生产,2024-09-03 00:04:43.517,180-205-225-235-245-250-251,0.00,,,5.50,55.00,8.40,6.60,13.50,,0.10,,,早中班,55.00,/,4.50,,,56.00,,,0,0.50,,,6.30,0.00,,9.20,4.5,8.4,6.6,13.5,,56.0,55.0,55.0
A2HT2408289-10,A2HT2408289100001,2120101600049,GYFTA53内护1(黑色),HT1-24G.652D,HT-05,护套,正常生产,2024-09-02 22:50:21.920,180-205-225-235-245-250-251,0.00,,,5.50,45.00,8.40,6.60,13.50,,0.10,,,早中班,45.00,/,4.50,,,56.00,,,0,0.50,,,6.30,0.00,,9.20,4.5,8.4,6.6,13.5,,56.0,45.0,45.0
A2HT24082923-10,D1G08002333008,1110100260006,GYTS光缆(黑色),GYTS-24G.652D,HT-01,护套,正常生产,2024-09-03 13:58:05.440,182-205-225-231-241-245-247,0.00,,,6.00,80.00,9.00,6.60,14.00,,0.10,0.00,0.00,中夜班,80.00,DG24902HA0012,5.10,,0.00,62.50,73.80,0.00,0,0.50,,0.00,0.00,0.00,,10.00,5.1,9.0,6.6,14.0,73.8,62.5,80.0,80.0
A2HT24082924-10,D1G080032029,1110100200595,GYTS光缆(黑色),GYTS-36G.652D,HT-03,护套,正常生产,2024-09-05 14:57:35.777,182-206-227-244-246-245-246,0.00,0.00,0.00,6.00,80.00,9.00,6.60,13.50,0.00,0.10,0.00,0.00,早中班,80.00,DG24905HC0014,5.10,0.00,0.00,79.00,72.00,0.00,0,0.50,0.00,0.00,0.00,0.00,,9.90,5.1,9.0,6.6,13.5,72.0,79.0,80.0,80.0
A2HT24082925-10,D1G080033006,1110100200698,GYTS光缆(黑色),GYTS-48G.652D,HT-02,护套,正常生产,2024-09-04 01:20:24.543,180-215-230-235-240-255-245,0.00,0.00,0.00,7.70,65.00,10.90,8.50,15.50,0.00,0.10,0.00,0.00,早中班,65.00,DG24903HB0005,6.80,0.00,0.00,60.00,75.00,0.00,0,0.50,0.00,0.00,0.00,0.00,,12.00,6.8,10.9,8.5,15.5,75.0,60.0,65.0,65.0
A2HT24082926-10,D2G08002181003,1110300100050,GYDTA光缆(黑色),GYDTA-96G.652D,HT-06,护套,正常生产,2024-09-04 12:11:08.517,190-210-220-230-245-250-253,0.00,0.00,0.00,13.10,45.00,16.70,14.50,21.00,,0.20,,,早中班,45.00,DG24904HF0003,11.90,,,80.00,78.00,,/,0.50,0.00,,,0.00,,19.00,11.9,16.7,14.5,21.0,78.0,80.0,45.0,45.0
A2HT24082928-10,D2G08002261005,1110400160005,GYDXTW光缆(黑色),GYDXTW-288G.652D,HT-05,护套,正常生产,2024-09-03 20:21:51.760,180-205-225-235-245-250-251,0.00,,,12.90,35.00,8.40,13.20,17.60,,0.10,,,早中班,35.00,DG24903HE0008,10.80,,,87.00,,,0,0.50,,,0.00,0.00,,17.90,10.8,8.4,13.2,17.6,,87.0,35.0,35.0
A2HT24082929-10,D2G08002422017,1110100100678,GYTA光缆(黑色),GYTA-6G.652D,HT-03,护套,正常生产,2024-09-04 09:13:40.860,182-206-227-244-246-245-246,0.00,0.00,0.00,6.00,100.00,9.00,6.60,13.50,0.00,0.10,0.00,0.00,早中班,100.00,DG24902HC0009,5.10,0.00,0.00,79.00,72.00,0.00,0,0.50,0.00,0.00,0.00,0.00,,9.90,5.1,9.0,6.6,13.5,72.0,79.0,100.0,100.0
A2HT24082930-10,D2G08002424014,1110100100680,GYTA光缆(黑色),GYTA-12G.652D,HT-03,护套,正常生产,2024-09-04 15:26:27.063,182-206-227-244-246-245-246,0.00,0.00,0.00,6.00,100.00,9.00,6.60,13.50,0.00,0.10,0.00,0.00,早中班,100.00,DG24903HC0015,5.10,0.00,0.00,79.00,72.00,0.00,0,0.50,0.00,0.00,0.00,0.00,,9.90,5.1,9.0,6.6,13.5,72.0,79.0,100.0,100.0
A2HT24083010-10,D1G08002337003,1110100200735,GYTS光缆(黑色),GYTS-96G.652D,HT-01,护套,正常生产,2024-09-04 07:05:50.270,182-205-225-231-241-245-247,0.00,,,10.40,55.00,13.50,11.50,18.00,,0.20,0.00,0.00,早中班,55.00,DG24903HA0014,9.20,,0.00,62.50,73.80,0.00,0,0.50,,0.00,0.00,0.00,,14.50,9.2,13.5,11.5,18.0,73.8,62.5,55.0,55.0
A2HT24083011-10,A2HT24083011100001,2100900300319,PE涂覆磷化钢丝加强件(黑色),PE-LHGS,HT-09,护套,正常生产,2024-09-02 06:47:52.207,182-206-227-244-246-245-245,0.00,0.00,0.00,3.00,45.00,4.10,2.70,4.00,0.00,0.20,0.00,0.00,中夜班,45.00,/,2.00,0.00,0.00,46.00,22.00,0.00,0,0.50,0.00,0.00,0.00,0.00,0,5.00,2.0,4.1,2.7,4.0,22.0,46.0,45.0,45.0
A2HT24083013-10,D0G08002372001,1110300100200,GYDTA光缆(黑色),GYDTA-144G.652D,HT-06,护套,正常生产,2024-09-04 10:04:03.833,190-210-220-230-245-250-253,0.00,0.00,0.00,13.10,45.00,16.70,14.50,21.00,,0.20,,,早中班,45.00,/,11.90,,,80.00,78.00,,/,0.50,0.00,,,0.00,,19.00,11.9,16.7,14.5,21.0,78.0,80.0,45.0,45.0
A2HT24083014-10,D2G08002281004,1110300300010,GYDTZA光缆(黑色),GYDTZA-288G.652D,HT-12,护套,正常生产,2024-09-04 06:15:52.693,130-140-145-150-155-160-166-171,0.00,0.00,0.00,6.40,15.00,17.70,15.00,18.00,0.00,0.10,0.00,0.00,早中班,15.00,DG24903HM0023,12.90,0.00,0.00,104.00,37.00,0.00,0,0.50,0.00,0.00,0.00,0.00,0,19.00,12.9,17.7,15.0,18.0,37.0,104.0,15.0,15.0
A2HT24083015-10,D2G08002291002,1110300300010,GYDTZA光缆(黑色),GYDTZA-288G.652D,HT-12,护套,正常生产,2024-09-04 13:53:16.090,130-140-145-150-155-160-166-171,0.00,0.00,0.00,6.40,15.00,17.70,15.00,18.00,0.00,0.10,0.00,0.00,早中班,15.00,DG24904HM0006,12.90,0.00,0.00,104.00,37.00,0.00,0,0.50,0.00,0.00,0.00,0.00,0,19.00,12.9,17.7,15.0,18.0,37.0,104.0,15.0,15.0
A2HT24083016-10,D2G08002301001,1110300300010,GYDTZA光缆(黑色),GYDTZA-288G.652D,HT-12,护套,正常生产,2024-09-05 02:07:54.543,130-140-145-150-155-160-166-171,0.00,0.00,0.00,6.40,15.00,17.70,15.00,18.00,0.00,0.10,0.00,0.00,中夜班,15.00,DG24904HM0008,12.90,0.00,0.00,104.00,37.00,0.00,0,0.50,0.00,0.00,0.00,0.00,0,19.00,12.9,17.7,15.0,18.0,37.0,104.0,15.0,15.0
A2HT24083017-10,D1G0800233A001,1110100200738,GYTS光缆(黑色),GYTS-144G.652D,HT-01,护套,正常生产,2024-09-05 00:28:19.170,182-205-225-231-241-245-247,0.00,,,10.40,40.00,13.90,11.50,18.00,,0.20,0.00,0.00,早中班,40.00,DG24904HA0112,9.20,,0.00,62.50,73.80,0.00,0,0.50,,0.00,0.00,0.00,,14.50,9.2,13.9,11.5,18.0,73.8,62.5,40.0,40.0
A2HT24083018-10,A2HT24083018100001,2100900300230,PE涂覆磷化钢丝加强件(黑色),PE-LHGS,HT-09,护套,正常生产,2024-09-02 19:29:59.757,182-206-227-244-246-245-245,0.00,0.00,0.00,3.00,30.00,7.30,2.70,7.20,0.00,0.20,0.00,0.00,中夜班,30.00,/,2.50,0.00,0.00,46.00,22.00,0.00,0,0.50,0.00,0.00,0.00,0.00,0,5.00,2.5,7.3,2.7,7.2,22.0,46.0,30.0,30.0
A2HT24083019-10,D1G08002338002,1110100200736,GYTS光缆(黑色),GYTS-96G.652D,HT-01,护套,正常生产,2024-09-04 15:28:22.970,182-205-225-231-241-245-247,0.00,,,10.40,40.00,13.90,11.50,18.00,,0.20,0.00,0.00,早中班,40.00,DG24904HA0108,9.20,,0.00,62.50,73.80,0.00,0,0.50,,0.00,0.00,0.00,,14.50,9.2,13.9,11.5,18.0,73.8,62.5,40.0,40.0
A2HT24083020-10,A2HT24083020100001,2100900300206,PE涂覆磷化钢丝加强件(黑色),PE-LHGS,HT-09,护套,正常生产,2024-09-01 12:04:15.603,182-206-227-244-246-245-245,0.00,0.00,0.00,3.00,45.00,4.10,2.70,4.00,0.00,0.20,0.00,0.00,早中班,45.00,/,2.50,0.00,0.00,46.00,22.00,0.00,0,0.50,0.00,0.00,0.00,0.00,0,5.00,2.5,4.1,2.7,4.0,22.0,46.0,45.0,45.0
A2HT24083021-10,D1G08002335061,1110100200698,GYTS光缆(黑色),GYTS-48G.652D,HT-02,护套,正常生产,2024-09-05 10:35:32.180,181-215-225-235-240-255-245,0.00,0.00,0.00,7.70,65.00,10.90,8.50,15.50,0.00,0.10,0.00,0.00,早中班,65.00,DG24904HB0007,6.80,0.00,0.00,60.00,75.00,0.00,0,0.50,0.00,0.00,0.00,0.00,,12.00,6.8,10.9,8.5,15.5,75.0,60.0,65.0,65.0
A2HT24083022-10,D0G07002702124,1110100100644,GYTA光缆(黑色),GYTA-72G.652D,HT-03,护套,正常生产,2024-09-07 02:33:49.203,182-206-227-244-246-245-246,0.00,0.00,0.00,6.00,60.00,9.00,6.60,13.50,0.00,0.10,0.00,0.00,早中班,60.00,/,5.10,0.00,0.00,79.00,72.00,0.00,0,0.50,0.00,0.00,0.00,0.00,,9.90,5.1,9.0,6.6,13.5,72.0,79.0,60.0,60.0
A2HT24083023-10,D2G08002311003,1110400160007,GYDXTW光缆(黑色),GYDXTW-216G.652D,HT-05,护套,正常生产,2024-09-03 23:18:48.617,180-205-225-235-245-250-251,0.00,,,12.90,35.00,8.40,13.20,17.60,,0.10,,,早中班,35.00,DG24903HE0012,10.80,,,87.00,,,0,0.50,,,0.00,0.00,,17.90,10.8,8.4,13.2,17.6,,87.0,35.0,35.0
A2HT24083024-10,D2G08002321003,1110400160007,GYDXTW光缆(黑色),GYDXTW-216G.652D,HT-05,护套,正常生产,2024-09-04 06:25:22.350,180-205-225-235-245-250-251,0.00,,,12.90,35.00,8.40,13.20,17.60,,0.10,,,早中班,35.00,DG24903HE0016,10.80,,,87.00,,,0,0.50,,,0.00,0.00,,17.90,10.8,8.4,13.2,17.6,,87.0,35.0,35.0
A2HT24083025-10,D1G08002339013,1110100200737,GYTS光缆(黑色),GYTS-144G.652D,HT-03,护套,正常生产,2024-09-11 22:25:27.330,182-206-227-244-246-245-246,0.00,0.00,0.00,13.70,50.00,16.70,15.00,21.00,0.00,0.10,0.00,0.00,中夜班,50.00,DG24911HC0017,12.40,0.00,0.00,79.00,72.00,0.00,0,1.00,0.00,0.00,0.00,0.00,,14.50,12.4,16.7,15.0,21.0,72.0,79.0,50.0,50.0
A2HT24083026-10,A2HT24083026100003,2100900300230,PE涂覆磷化钢丝加强件(黑色),PE-LHGS,HT-09,护套,正常生产,2024-09-03 19:02:53.197,182-206-227-244-246-245-245,0.00,0.00,0.00,3.00,30.00,7.30,2.70,7.20,0.00,0.20,0.00,0.00,中夜班,30.00,/,2.50,0.00,0.00,46.00,22.00,0.00,0,0.50,0.00,0.00,0.00,0.00,0,5.00,2.5,7.3,2.7,7.2,22.0,46.0,30.0,30.0
A2HT24083027-10,D6G08001931002,1110100200787,GYTS光缆(黑色),GYTS-8G.652D,HT-03,护套,正常生产,2024-09-05 22:00:03.237,182-206-227-244-246-245-246,0.00,0.00,0.00,6.00,60.00,9.00,6.60,13.50,0.00,0.10,0.00,0.00,中夜班,60.00,/,5.10,0.00,0.00,79.00,72.00,0.00,0,0.50,0.00,0.00,0.00,0.00,,9.90,5.1,9.0,6.6,13.5,72.0,79.0,60.0,60.0
A2HT24083028-10,D9G06001101001,1110101760003,GYFTZY光缆(黑色),GYFTZY-72G.652D,HT-04,护套,正常生产,2024-09-12 02:13:00.417,130-145-155-160-165-165-170,0.00,,,9.30,30.00,12.30,9.00,13.00,,0.10,,,中夜班,30.00,/,7.00,,,40.00,32.00,0.00,0,0.50,,,10.10,0.00,,13.30,7.0,12.3,9.0,13.0,32.0,40.0,30.0,30.0
A2HT24083029-10,D2G08001651001,1110101100023,GYTS04光缆(黑色),GYTS04-24G.652D,HT-01,护套,正常生产,2024-09-06 17:31:48.303,182-205-225-231-241-245-247,0.00,,,13.20,25.00,11.10,10.50,16.50,,0.20,0.00,0.00,早中班,25.00,DG24906HA0001,9.30,,0.00,62.50,73.80,0.00,0,0.50,,0.00,0.00,0.00,,17.50,9.3,11.1,10.5,16.5,73.8,62.5,25.0,25.0
A2HT24083030-10,A2HT24083030100001,2120101100025,GYTS04内护1(黑色),HT1-24G.652D,HT-03,护套,正常生产,2024-09-05 23:47:41.143,182-206-227-244-246-245-246,0.00,0.00,0.00,6.00,65.00,9.00,6.60,13.50,0.00,0.10,0.00,0.00,中夜班,65.00,/,5.10,0.00,0.00,79.00,72.00,0.00,0,0.50,0.00,0.00,0.00,0.00,,9.90,5.1,9.0,6.6,13.5,72.0,79.0,65.0,65.0
A2HT24083031-10,D2G08002282002,1110300300009,GYDTZA光缆(黑色),GYDTZA-216G.652D,HT-12,护套,正常生产,2024-09-06 02:04:30.097,130-140-145-150-155-160-166-171,0.00,0.00,0.00,6.40,15.00,17.70,15.00,18.00,0.00,0.10,0.00,0.00,中夜班,15.00,DG24905HM0013,12.90,0.00,0.00,104.00,37.00,0.00,0,0.50,0.00,0.00,0.00,0.00,0,19.00,12.9,17.7,15.0,18.0,37.0,104.0,15.0,15.0
A2HT24083032-10,D2G08002292003,1110300300009,GYDTZA光缆(黑色),GYDTZA-216G.652D,HT-12,护套,正常生产,2024-09-06 08:17:37.170,130-140-145-150-155-160-166-171,0.00,0.00,0.00,6.40,15.00,17.70,15.00,18.00,0.00,0.10,0.00,0.00,中夜班,15.00,DG24906HM0001,12.90,0.00,0.00,104.00,37.00,0.00,0,0.50,0.00,0.00,0.00,0.00,0,19.00,12.9,17.7,15.0,18.0,37.0,104.0,15.0,15.0
A2HT24083033-10,D2G08002302001,1110300300009,GYDTZA光缆(黑色),GYDTZA-216G.652D,HT-12,护套,正常生产,2024-09-06 12:05:54.133,130-140-145-150-155-160-166-171,0.00,0.00,0.00,6.40,15.00,17.70,15.00,18.00,0.00,0.10,0.00,0.00,中夜班,15.00,DG24906HM0002,12.90,0.00,0.00,104.00,37.00,0.00,0,0.50,0.00,0.00,0.00,0.00,0,19.00,12.9,17.7,15.0,18.0,37.0,104.0,15.0,15.0
A2HT24083034-10,D1G08002131076,1110100900143,GYTZA53光缆(黑色),GYTZA53-4G.652D,HT-04,护套,正常生产,2024-09-11 21:17:47.693,130-140-145-150-155-160-166-171,0.00,0.00,0.00,9.30,35.00,12.40,10.00,13.00,0.00,0.10,0.00,0.00,早中班,35.00,/,5.40,0.00,0.00,104.00,37.00,0.00,0,0.50,0.00,0.00,10.10,0.00,0,14.00,5.4,12.4,10.0,13.0,37.0,104.0,35.0,35.0
A2HT24083035-10,A2HT24083035100027,2120100900097,GYTZA53内护1(黑色),HT1-4G.652D,HT-06,护套,正常生产,2024-09-11 09:07:30.750,190-210-220-230-245-250-253,0.00,0.00,0.00,6.40,45.00,7.90,7.50,12.50,,0.10,0.00,0.00,中夜班,45.00,/,5.40,,0.00,80.00,78.00,0.00,/,0.50,0.00,0.00,0.00,0.00,,8.50,5.4,7.9,7.5,12.5,78.0,80.0,45.0,45.0
A2HT24083036-10,D6G08001661009,1110102700002,GYTY光缆(黑色护套-黄色色条),GYTY-48G.652D,HT-04,护套,正常生产,2024-09-12 06:43:33.683,180-215-225-235-240-245-249,0.00,,,7.00,30.00,8.70,7.00,13.00,,0.10,0.00,0.00,中夜班,30.00,/,5.65,,0.00,32.00,18.20,0.00,0,0.50,,0.00,0.00,0.00,,9.70,5.65,8.7,7.0,13.0,18.2,32.0,30.0,30.0
A2HT24083037-10,D6G08001771001,1110102700008,GYTY光缆(黑色护套-黄色色条),GYTY-144G.652D,HT-01,护套,正常生产,2024-09-11 15:04:42.530,182-205-225-231-241-245-247,0.00,,,5.20,30.00,7.80,6.00,12.50,,0.10,0.00,0.00,中夜班,30.00,/,4.20,,0.00,62.50,40.00,0.00,0,0.50,,0.00,0.00,0.00,,8.80,4.2,7.8,6.0,12.5,40.0,62.5,30.0,30.0
A2HT24083038-10,A2HT24083038100001,2100900300260,PE涂覆磷化钢丝加强件(黑色),PE-LHGS,HT-09,护套,正常生产,2024-09-04 09:34:53.887,182-206-227-244-246-245-245,0.00,0.00,0.00,3.00,35.00,6.00,2.70,6.00,0.00,0.20,0.00,0.00,中夜班,35.00,/,2.50,0.00,0.00,46.00,22.00,0.00,0,0.50,0.00,0.00,0.00,0.00,0,5.00,2.5,6.0,2.7,6.0,22.0,46.0,35.0,35.0
A2HT24083039-10,D0G07002701001,1110100100643,GYTA光缆(黑色),GYTA-48G.652D,HT-05,护套,正常生产,2024-09-07 00:28:58.330,180-205-225-235-245-250-251,0.00,,,6.00,65.00,17.60,13.50,21.00,,0.20,,,早中班,65.00,/,11.80,,,89.00,,,0,0.50,,,0.00,0.00,,10.00,11.8,17.6,13.5,21.0,,89.0,65.0,65.0
